Repository: FanisAl/silicon-detector-radiation-analysis

# Silicon Detector Radiation Damage Analysis

## Overview

Silicon tracking detectors in high-luminosity particle accelerators such as the
HL-LHC at CERN accumulate radiation damage over their operational lifetime.
Radiation-induced bulk defects increase leakage current, degrade charge
collection efficiency, and limit detector longevity. Accurate estimation of the
accumulated fluence from electrical measurements is therefore critical for
detector monitoring and predictive maintenance planning.

This project develops a physics-informed Machine Learning pipeline that
predicts neutron-equivalent fluence (neq/cm²) from Current-Voltage (I-V)
characteristics of silicon sensors. The model is trained on synthetic data
generated from the Hamburg radiation damage model and validated against three
independent published experimental datasets spanning 1998–2018.

---

## Methodology

### 1. Baseline I-V data

An un-irradiated silicon sensor I-V curve was used as the physical baseline:

> Setälä, Olli et al. (2024). *Elimination of dead layer in silicon particle
> detectors via induced electric field based charge collection.*
> Zenodo. https://doi.org/10.5281/zenodo.13683410 (CC BY 4.0)

The dataset provides leakage current density [nA/cm²] vs. reverse bias
voltage (0–100 V).

### 2. Physics-informed data augmentation

Radiation damage is modelled via the Hamburg model:

```
Delta_I(20C) = alpha * Phi * V_sensor

alpha = 4.0e-17 A/cm   (NIEL damage rate constant at 20 deg C)
Phi   = neutron-equivalent fluence [neq/cm^2]
```

Temperature dependence follows the Arrhenius relation for irradiated silicon:

```
I(T_ref) = I(T_meas) * (T_ref/T_meas)^2 * exp[-E_eff/(2*k_B) * (1/T_ref - 1/T_meas)]

E_eff = 1.21 eV   (Chilingarov 2013 — effective bandgap for irradiated silicon)
T_ref = 293.15 K  (20 deg C reference temperature)
```

5000 synthetic sensors were generated by randomising all relevant conditions:

| Parameter | Range |
|---|---|
| Fluence | 0 to 1×10¹⁵ neq/cm² |
| Temperature | -20 to +25 °C |
| Sensor volume | 0.01 to 0.2 cm³ |

Randomising temperature and volume prevents the model from memorising a fixed
measurement condition and forces it to learn physically invariant features.

### 3. Physics normalisation

Before feature extraction, all currents are normalised through two steps:

1. **Temperature correction** (Arrhenius, E_eff = 1.21 eV): scales each
   measurement to its equivalent at T_ref = 20 °C. This is applied
   consistently across all training and validation scripts.

2. **Volume normalisation**: divides by sensor volume to obtain volumetric
   current density [A/cm³], making features comparable across sensors of
   different geometries.

### 4. Feature extraction

Three physically motivated features are extracted per sensor:

| Feature | Description | Units |
|---|---|---|
| `norm_density_max_V` | Normalised current density at 100 V | A/cm³ |
| `norm_density_mid_V` | Normalised current density at 50 V | A/cm³ |
| `norm_slope` | (density_max − density_mid) / (100 − 50) | A/(cm³·V) |

### 5. Machine learning model

A `RandomForestRegressor` (100 estimators, max depth 8) was trained on 80%
of the 5000 synthetic devices and evaluated on the remaining 20%.

---

## Results

### Synthetic test set

| Metric | Value |
|---|---|
| R² score | 0.9989 |
| RMSE | ~1.5×10¹³ neq/cm² |

**Note on R²:** The high score reflects the deterministic `ΔI ∝ Φ` relation
embedded in the augmentation, which the model successfully inverts. This
validates the normalisation pipeline and end-to-end methodology, but does not
indicate performance on real data.

### Real-data validation

To assess generalisation, the trained model was tested against three
independent published experimental datasets. I-V data were extracted from
published figures using WebPlotDigitizer v4. Measurement conditions were
taken from the corresponding publications.

| Dataset | Technology | T (°C) | Expected fluence | Relative error | Verdict |
|---|---|---|---|---|---|
| Chen, UCSC (2016) | 50 µm ultra-thin UFSD | -20 | 1.00×10¹⁵ neq/cm² | **3.3 %** | Success |
| Scharf, Univ. Hamburg (2018) | 285 µm n-in-p strip | -30 | 8.87×10¹⁴ neq/cm² | **9.7 %** | Success |
| Riedler, Univ. Wien (1998) | Legacy strip (late-90s fab.) | -10 | 1.80×10¹⁴ neq/cm² | **137.7 %** | Failure — see below |

### Failure analysis: Riedler (1998)

The significant error on the 1998 dataset is attributed to **hardware domain
shift** arising from technology evolution. Silicon strip sensors fabricated in
the late 1990s had substantially higher surface leakage currents due to
processing limitations of the time (surface damage, interface traps, guard
ring design).

# 1. Generate the augmented synthetic dataset (5000 sensors)
python generate_data.py

# 3. Validate against real experimental data (3 independent datasets)
python test.py               # Riedler (1998)
python test_2016_data.py     # Chen, UCSC (2016)
python test_2018_data.py     # Scharf, Univ. Hamburg (2018)

File: data/Figure2bIV.csv
Reverse Voltage;Leakage current density
V;nA/cm2
0;0.20718
1;2.76873
2;2.97591
3;3.10776
4;3.22077
5;3.33378
6;3.40912
7;3.48446
8;3.5598
9;3.6163
10;3.65397
11;3.71048
12;3.74815
13;3.78582
14;3.82349
15;3.86116
16;3.87999
17;3.91766
18;3.91766
19;3.91766
20;3.95533
21;3.97416
22;3.95533
23;3.97416
24;3.97416
25;4.01183
26;3.993
27;4.01183
28;4.01183
29;3.993
30;4.01183
31;4.03067
32;4.0495
33;4.03067
34;4.03067
35;4.0495
36;4.01183
37;4.0495
38;4.01183
39;4.03067
40;4.0495
41;4.03067
42;4.06834
43;4.0495
44;4.06834
45;4.08717
46;4.0495
47;4.06834
48;4.08717
49;4.06834
50;4.06834
51;4.0495
52;4.0495
53;4.08717
54;4.06834
55;4.06834
56;4.08717
57;4.08717
58;4.08717
59;4.08717
60;4.08717
61;4.10601
62;4.06834
63;4.08717
64;4.08717
65;4.10601
66;4.08717
67;4.08717
68;4.08717
69;4.10601
70;4.08717
71;4.08717
72;4.10601
73;4.10601
74;4.10601
75;4.12484
76;4.12484
77;4.12484
78;4.12484
79;4.14368
80;4.16251
81;4.14368
82;4.12484
83;4.14368
84;4.14368
85;4.18135
86;4.16251
87;4.18135
88;4.16251
89;4.18135
90;4.21902
91;4.20018
92;4.23785
93;4.25669
94;4.23785
95;4.25669
96;4.27552
97;4.31319
98;4.33203
99;4.35086
100;4.35086
